Repository: anasroumeih/Lab2

File: roemerite_20230421.csv (part 1 of 6)
Time Stamp (Seconds),Comment (),System Status (Code),Puck Temp (Kelvin),System Temp (Kelvin),Field (Oersted),Pressure (Torr),Sample Temp (Kelvin),Temp Rise (Kelvin),Samp HC (J/mole-K),Samp HC Err (J/mole-K),Addenda HC (_muJ/K),Addenda HC Err (_muJ/K),Total HC (_muJ/K),Total HC Err (_muJ/K),Fit Deviation (ChiSquare),Time Const tau1 (seconds),Time Const tau2 (seconds),Sample Coupling (Percent),Debye Temp (Kelvin),Debye Temp Err (Kelvin),Cal Correction (Factor),Therm Resist (Ohms),Htr Resist (Ohms),Puck Resist (Ohms),Wire Cond (W/K),Meas Time (seconds),Temp Squared (K^2),Samp HC/Temp (J/mole-K/K),Addenda Offset HC (_muJ/K)
41060241.22,,5905,,1.9502,0.065,0.0000091,1.9259704,0.03851873,3.7574448,0.006443,0.25839964,0.0005683,27.881426,0.04736,0.1343777,20.026816,0.0090810772,94.800404,61.84333,0.03531,1,,,,0.000001467191,28.35295,3.709362,1.9509359,0
41060407.3,,5905,,1.9503,0.065,0.0000091,1.9297382,0.047814129,3.7625466,0.004276,0.25967267,0.0005679,27.920206,0.03143,0.20215137,20.324301,0.0091303078,94.870382,61.936296,0.02344,1,,,,0.0000014466719,40.053633,3.7238896,1.9497705,0
41060574.95,,5905,,1.95,0.065,0.0000091,1.9296419,0.048109713,3.7674274,0.003935,0.25960269,0.0005679,27.956017,0.02893,0.63518731,20.394918,0.0091852112,94.848323,61.906446,0.02154,1,,,,0.0000014438442,40.648601,3.7235177,1.9523972,0
41060856.06,,5905,,2.1536,0.065,0.0000091,2.1018967,0.052547483,3.8017253,0.003269,0.33472583,0.0007631,28.283283,0.02403,1.1502454,18.5629,0.010270461,95.033056,67.229298,0.01926,1,,,,0.0000016014512,40.789836,4.4179697,1.8087118,0
41060994.38,,5905,,2.1545,0.065,0.0000091,2.1007714,0.050532082,3.7970664,0.003543,0.33428829,0.0007614,28.248595,0.02605,0.26458933,18.475984,0.010193043,95.047638,67.220776,0.0209,1,,,,0.0000016067704,37.125799,4.4132404,1.8074629,0
41061130.84,,5905,,2.1544,0.065,0.0000091,2.100499,0.050444357,3.7989016,0.004042,0.33424304,0.0007612,28.262041,0.02972,0.1669898,18.559004,0.010295376,95.015674,67.201234,0.02382,1,,,,0.0000016008722,36.951969,4.4120959,1.8085711,0
41061399.27,,5905,,2.3567,0.065,0.0000092,2.2808583,0.054791314,3.8569779,0.003053,0.42858001,0.001017,28.783329,0.02244,0.81778535,17.096762,0.011593485,95.155194,72.603359,0.01914,1,,,,0.0000017667978,37.118008,5.2023146,1.6910204,0
41061526.8,,5905,,2.3577,0.065,0.0000091,2.27992,0.052939524,3.8590885,0.003173,0.42823447,0.001016,28.798499,0.02333,0.17439233,17.070916,0.011471551,95.19444,72.560258,0.01988,1,,,,0.0000017696984,34.193524,5.1980351,1.6926421,0
41061655.2,,5905,,2.3588,0.065,0.0000091,2.2797756,0.052842769,3.8616447,0.003687,0.42814719,0.001016,28.817204,0.02711,0.12993078,17.055174,0.011544921,95.153171,72.539651,0.02307,1,,,,0.0000017732326,34.141832,5.1973769,1.6938705,0
41061913.94,,5905,,2.5638,0.065,0.0000091,2.4644744,0.056954399,3.9353304,0.002393,0.54181145,0.001242,29.472572,0.0176,2.3145551,15.937967,0.013020939,95.263645,77.924023,0.01579,1,,,,0.0000019378714,34.110348,6.0736339,1.5968234,0
41062034.25,,5905,,2.5624,0.065,0.0000091,2.4638284,0.055540711,3.9301715,0.002979,0.54151781,0.001241,29.434353,0.0219,0.19157271,15.853281,0.013026918,95.238528,77.93767,0.01969,1,,,,0.0000019461905,31.875935,6.0704504,1.5951482,0
41062153.45,,5905,,2.5618,0.065,0.0000092,2.4636551,0.0552977,3.9331615,0.002817,0.54151341,0.001241,29.45633,0.02071,0.47961951,15.825867,0.012998134,95.237221,77.912435,0.01859,1,,,,0.0000019510457,31.706561,6.0695964,1.5964741,0
41062403.75,,5905,,2.7657,0.065,0.0000091,2.64884,0.05980686,4.0031078,0.002298,0.67916807,0.001797,30.108197,0.01689,0.75095192,14.97576,0.014825975,95.308181,83.27809,0.01593,1,,,,0.0000021051163,31.651733,7.0163532,1.5112683,0
41062518.17,,5905,,2.7654,0.065,0.0000091,2.6482701,0.058667896,4.0103622,0.003016,0.67881966,0.001796,30.16118,0.02217,0.12004318,15.038769,0.014832925,95.315554,83.209939,0.02085,1,,,,0.000002099839,29.951519,7.0133343,1.5143328,0
41062633.23,,5905,,2.7659,0.065,0.0000091,2.6482875,0.05893389,3.9998647,0.002996,0.67883214,0.001796,30.08402,0.02203,0.085112679,14.97759,0.014713981,95.347357,83.283216,0.02078,1,,,,0.0000021023385,30.077539,7.0134264,1.510359,0
41062876.28,,5905,,2.9726,0.065,0.000009,2.8386615,0.06346191,4.0893581,0.002016,0.83735488,0.002229,30.900457,0.01482,1.5859531,14.259775,0.016556228,95.406237,88.614072,0.01456,1,,,,0.0000022658468,29.95518,8.0579991,1.4405938,0
41062985.48,,5905,,2.9716,0.065,0.0000091,2.8381932,0.062452537,4.0986752,0.003516,0.83731458,0.002229,30.968912,0.02585,0.03273802,14.31307,0.016622151,95.394444,88.532266,0.0253,1,,,,0.0000022626891,28.519551,8.0553404,1.4441143,0
41063096.33,,5905,,2.9717,0.065,0.0000091,2.8382084,0.06268648,4.0878309,0.002359,0.83733474,0.002229,30.88921,0.01734,0.32942845,14.267578,0.0167178,95.363614,88.610959,0.01704,1,,,,0.0000022647438,28.62614,8.0554268,1.4402857,0
41063332.84,,5905,,3.1713,0.065,0.0000091,3.0316788,0.067250869,4.1876587,0.002461,1.0185284,0.002303,31.804292,0.01809,1.0157157,13.600497,0.018615526,95.397845,93.893075,0.01838,1,,,,0.0000024443186,28.535156,9.1910764,1.3813003,0
41063439.47,,5905,,3.1743,0.065,0.000009,3.0311145,0.066039655,4.1921719,0.002591,1.0180749,0.002303,31.837018,0.01905,0.24852216,13.521501,0.018591328,95.36911,93.841898,0.01932,1,,,,0.0000024618377,27.200994,9.1876552,1.3830464,0
41063545.31,,5905,,3.1715,0.065,0.0000091,3.0309053,0.06602783,4.1829796,0.003058,1.0178985,0.002303,31.769264,0.02248,0.51388293,13.583609,0.018724979,95.365834,93.904107,0.02287,1,,,,0.0000024454319,27.043002,9.186387,1.380109,0
41063778.77,,5905,,3.3785,0.065,0.0000091,3.2280691,0.071239148,4.2899777,0.002484,1.2320112,0.002365,32.769978,0.01826,1.1061486,13.117958,0.02113953,95.360742,99.174179,0.01913,1,,,,0.0000026108556,27.167218,10.42043,1.3289609,0
41063881.16,,5905,,3.3767,0.065,0.0000091,3.2276798,0.070511874,4.2928145,0.002545,1.2317419,0.002365,32.790563,0.01871,0.22070524,13.014904,0.020637925,95.434264,99.14037,0.01959,1,,,,0.0000026312977,26.235916,10.417917,1.3300001,0
41063983.41,,5905,,3.3763,0.065,0.0000091,3.2276001,0.070271582,4.2808572,0.00265,1.2316056,0.002364,32.702522,0.01948,0.44015426,12.98109,0.020922234,95.368092,99.230143,0.02047,1,,,,0.0000026327483,26.029807,10.417403,1.3263282,0
41064212.75,,5905,,3.5811,0.065,0.0000091,3.4247232,0.075028106,4.3856581,0.003268,1.4828494,0.003473,33.724215,0.02403,2.5544825,12.579987,0.023741233,95.327446,104.44509,0.02593,1,,,,0.0000028011198,25.962179,11.728729,1.2805876,0
41064312.91,,5905,,3.5817,0.065,0.0000091,3.4246124,0.074386099,4.3943922,0.003173,1.4829973,0.003474,33.788572,0.02333,0.7297431,12.516028,0.023223657,95.400952,104.37247,0.02511,1,,,,0.000002818824,25.159973,11.72797,1.2831795,0
41064412.64,,5905,,3.5811,0.065,0.0000091,3.424695,0.074163297,4.3829543,0.003236,1.483005,0.003474,33.704493,0.02379,0.28881136,12.443354,0.023007975,95.429182,104.4657,0.0257,1,,,,0.0000028274345,25.032057,11.728536,1.2798087,0
41064637.42,,5905,,3.7856,0.065,0.0000091,3.6235399,0.078702893,4.4938342,0.003483,1.7745356,0.005599,34.811163,0.02561,2.7328827,12.06692,0.025745328,95.419203,109.61454,0.02831,1,,,,0.0000030098538,24.886707,13.130042,1.2401779,0
41064734.36,,5905,,3.7857,0.065,0.0000091,3.623433,0.078332765,4.4815144,0.003679,1.7747826,0.005601,34.72084,0.02705,0.84280356,11.986046,0.02534464,95.474046,109.71166,0.03001,1,,,,0.0000030206868,24.13384,13.129267,1.2368145,0
41064830.34,,5905,,3.7852,0.065,0.0000091,3.6232889,0.078006877,4.4815602,0.003518,1.7745544,0.0056,34.720948,0.02586,0.48653832,12.013294,0.025798914,95.399875,109.70692,0.02869,1,,,,0.000003015975,23.972093,13.128223,1.2368763,0
41065054.31,,5905,,3.9877,0.065,0.0000091,3.8249124,0.082750632,4.585803,0.004061,2.1031571,0.00765,35.815897,0.02985,4.5500224,11.587644,0.0285512,95.374231,114.92747,0.0339,1,,,,0.0000032240338,24.026589,14.629955,1.1989302,0
41065147.39,,5905,,3.9887,0.065,0.0000091,3.8246789,0.082092991,4.5785314,0.004392,2.1033066,0.007651,35.762589,0.03229,0.43279622,11.567568,0.028448205,95.390357,114.98126,0.03674,1,,,,0.0000032243091,23.175288,14.628169,1.1971021,0
41065241.66,,5905,,3.9879,0.065,0.0000091,3.824471,0.081975051,4.5854339,0.003895,2.1029424,0.007649,35.812968,0.02864,4.0319679,11.569838,0.02859274,95.359724,114.91729,0.03252,1,,,,0.0000032291715,23.135135,14.626579,1.1989721,0
41065460.09,,5905,,4.1948,0.065,0.0000091,4.0315264,0.086984371,4.6761549,0.004111,2.4716387,0.008979,36.848605,0.03022,2.7718393,11.179092,0.031442686,95.341314,120.35035,0.03525,1,,,,0.0000034368007,23.139677,16.253205,1.1598969,0
41065551.84,,5905,,4.1947,0.065,0.0000091,4.0311799,0.086462194,4.6699495,0.004573,2.4716976,0.008979,36.803044,0.03362,0.49918443,11.151939,0.031576729,95.314617,120.39329,0.03927,1,,,,0.0000034417325,22.358185,16.250412,1.1584572,0
41065642.33,,5905,,4.1921,0.065,0.0000091,4.0313688,0.086404963,4.6626784,0.004448,2.4719679,0.00898,36.749861,0.0327,3.545476,11.11629,0.031341492,95.342456,120.46148,0.03828,1,,,,0.0000034468631,22.303879,16.251934,1.1565993,0
41065857.91,,5905,,4.3997,0.065,0.0000091,4.2338396,0.091356573,4.7378209,0.004374,2.8620086,0.00927,37.692315,0.03216,10.721994,10.751036,0.034197204,95.30719,125.83912,0.0387,1,,,,0.0000036538215,22.23258,17.925398,1.1190365,0
41065947.7,,5905,,4.3978,0.065,0.0000092,4.233555,0.090683905,4.7410105,0.004737,2.8613223,0.00927,37.715077,0.03483,13.483413,10.760405,0.034391407,95.279959,125.80244,0.04187,1,,,,0.0000036537683,21.502072,17.922988,1.1198651,0
41066037.66,,5905,,4.3976,0.065,0.0000091,4.2335502,0.090742631,4.7354997,0.004591,2.8612633,0.009271,37.674505,0.03375,0.94403286,10.733207,0.034150418,95.306736,125.85107,0.04065,1,,,,0.0000036581715,21.52081,17.922947,1.1185647,0
41066251.44,,5905,,4.6009,0.065,0.0000091,4.4341496,0.095852203,4.7907453,0.00479,3.2795263,0.009127,38.498909,0.03521,5.5125266,10.397702,0.037201878,95.252864,131.30566,0.04373,1,,,,0.0000038576442,21.466414,19.661683,1.0804203,0
41066338.75,,5905,,4.6021,0.065,0.0000091,4.4338235,0.095164449,4.8014798,0.005294,3.2799008,0.009127,38.578198,0.03892,4.9498908,10.439258,0.037483683,95.226479,131.19809,0.04819,1,,,,0.0000038511626,20.795403,19.658791,1.0829208,0
41066425.78,,5905,,4.6012,0.065,0.0000091,4.4340235,0.095401945,4.7982252,0.005207,3.2803469,0.009127,38.554718,0.03828,2.0468321,10.421845,0.037335188,95.24123,131.23366,0.04743,1,,,,0.0000038547207,20.878516,19.660564,1.082138,0
41066637.92,,5905,,4.8052,0.065,0.0000091,4.6337769,0.10040095,4.8519967,0.005266,3.7352271,0.009793,39.404902,0.03871,3.9579854,10.124735,0.040716767,95.158907,136.63725,0.0494,1,,,,0.000004054867,20.843689,21.471889,1.0470933,0
41066723.53,,5905,,4.8069,0.065,0.0000091,4.6333776,0.099674984,4.8481495,0.006391,3.7352778,0.009793,39.37667,0.04698,0.29697316,10.063577,0.040137731,95.203442,136.6616,0.06,1,,,,0.0000040749725,20.249469,21.468188,1.0463532,0
41066807.47,,5905,,4.8054,0.065,0.000009,4.6335343,0.099741993,4.8414279,0.006412,3.7358659,0.009795,39.327844,0.04714,0.97355331,10.127001,0.040848196,95.153601,136.72944,0.06031,1,,,,0.0000040461484,20.127154,21.46964,1.0448672,0
41067016.84,,5905,,5.0089,0.065,0.0000091,4.8368192,0.1047058,4.8955159,0.006006,4.2405647,0.01201,40.230173,0.04416,4.0660658,9.7752419,0.043427031,95.142042,142.20052,0.05811,1,,,,0.0000042844712,20.254002,23.39482,1.0121354,0
41067100.48,,5905,,5.0076,0.065,0.0000091,4.836198,0.10375773,4.8961292,0.005986,4.2386844,0.012,40.232801,0.04401,8.5434235,9.7681822,0.043518496,95.125525,142.17632,0.0579,1,,,,0.0000042884749,19.550484,23.388811,1.0123922,0
41067183.97,,5905,,5.0106,0.065,0.0000091,4.8360649,0.10357995,4.8976614,0.005949,4.2382383,0.012,40.243619,0.04373,4.1223141,9.7513018,0.043415159,95.127091,142.15758,0.05751,1,,,,0.0000042970107,19.536364,23.387524,1.0127369,0
41067391.3,,5905,,5.2143,0.065,0.0000091,5.0402623,0.10822074,4.941128,0.006592,4.7809034,0.01518,41.105831,0.04846,6.77785,9.4864164,0.046592785,95.079834,147.72429,0.06564,1,,,,0.0000045091286,19.502604,25.404244,0.98033152,0
41067472.16,,5905,,5.2123,0.065,0.0000091,5.0396631,0.10776014,4.9512144,0.006673,4.78113,0.01518,41.180208,0.04905,9.952821,9.5453534,0.046743994,95.08688,147.60636,0.06625,1,,,,0.0000044892102,18.972833,25.398205,0.98244947,0
41067554.3,,5905,,5.2122,0.065,0.0000091,5.0396912,0.10814219,4.9447063,0.006793,4.7811858,0.01518,41.132419,0.04994,2.1793198,9.5022909,0.046726606,95.071104,147.67191,0.06756,1,,,,0.0000045048639,19.090707,25.398488,0.98115263,0
41067758.08,,5905,,5.417,0.065,0.0000091,5.2432665,0.11236432,4.9940263,0.007205,5.3502399,0.01855,42.064052,0.05296,9.9590706,9.2877,0.050198877,94.994143,153.12961,0.07357,1,,,,0.0000047118459,19.004582,27.491844,0.95246471,0
41067839,,5905,,5.4151,0.065,0.0000091,5.2429552,0.11201664,4.9835674,0.007329,5.3489863,0.01854,41.985909,0.05388,3.2032455,9.2195506,0.050055159,94.978266,153.22756,0.07504,1,,,,0.0000047383884,18.5754,27.48858,0.9505264,0
41067918.48,,5905,,5.4153,0.065,0.0000091,5.2426714,0.11158506,4.9852357,0.007116,5.3480568,0.01854,41.997244,0.05231,20.047959,9.230786,0.049725697,95.016575,153.20217,0.07282,1,,,,0.0000047324351,18.439101,27.485604,0.95089608,0
41068120.44,,5905,,5.6207,0.065,0.0000092,5.4471733,0.11620792,5.0229134,0.00764,5.9473977,0.02161,42.873574,0.05617,25.629259,9.0237543,0.053892448,94.867082,158.77915,0.08043,1,,,,0.0000049430782,18.461572,29.671697,0.92211376,0
41068197.84,,5905,,5.6182,0.065,0.0000091,5.4468535,0.1156843,5.0365421,0.00793,5.9484673,0.02162,42.974836,0.0583,3.7987066,9.0227146,0.053188485,94.925637,158.62649,0.08317,1,,,,0.0000049531297,18.047509,29.668213,0.92467002,0
41068275.03,,5905,,5.619,0.065,0.0000092,5.4469221,0.11588415,5.0219251,0.007982,5.948582,0.02162,42.867494,0.05868,2.0686508,8.9812499,0.053319279,94.900065,158.78224,0.08404,1,,,,0.0000049644335,18.045429,29.66896,0.92197485,0
41068475.52,,5905,,5.8245,0.065,0.0000091,5.6503666,0.11999258,5.0550795,0.008271,6.5779228,0.02407,43.74057,0.06081,16.595884,8.7762887,0.056694395,94.817676,164.35193,0.08954,1,,,,0.0000051819096,17.9625,31.926643,0.89464628,0
41068552.34,,5905,,5.8252,0.065,0.0000091,5.6501091,0.1198173,5.0689692,0.008369,6.5773079,0.02407,43.842066,0.06153,3.6700766,8.8360525,0.056639394,94.847971,164.19419,0.09027,1,,,,0.0000051577457,17.552577,31.923733,0.89714536,0
41068629.63,,5905,,5.8249,0.065,0.0000091,5.6504545,0.12003339,5.0647364,0.008042,6.5782019,0.02407,43.811842,0.05912,8.9997779,8.7812629,0.056160909,94.863637,164.24996,0.08684,1,,,,0.0000051856567,17.672105,31.927636,0.89634142,0
41068829.34,,5905,,6.0268,0.065,0.0000091,5.8549677,0.12411193,5.116298,0.00903,7.2504812,0.0257,44.863179,0.06639,27.264643,8.6743855,0.061154015,94.673715,169.62117,0.09968,1,,,,0.0000053779445,17.562526,34.280647,0.87383881,0
41068906.88,,5905,,6.0276,0.065,0.0000092,5.8558328,0.12463203,5.075684,0.008758,7.2527258,0.0257,44.566848,0.06439,5.038321,8.5295859,0.059532613,94.759497,170.09752,0.09773,1,,,,0.0000054290132,17.348771,34.290778,0.86677406,0
41068981.83,,5905,,6.028,0.065,0.0000091,5.8543343,0.1229925,5.1229306,0.009617,7.2505078,0.0257,44.911965,0.0707,1.5395438,8.6332715,0.060142487,94.733594,169.5296,0.1059,1,,,,0.0000054070393,17.059172,34.27323,0.87506629,0
41069181.42,,5905,,6.231,0.065,0.0000091,6.0602339,0.12851443,5.1521364,0.00893,7.9661739,0.02687,45.842339,0.06565,13.015473,8.4548012,0.063163126,94.685393,175.1598,0.1011,1,,,,0.000005631427,17.266543,36.726435,0.85015471,0
41069255.5,,5905,,6.2307,0.065,0.0000091,6.0596886,0.12808561,5.1561009,0.009113,7.9671684,0.02688,45.872479,0.06699,9.7013613,8.4443142,0.063287735,94.665506,175.09914,0.103,1,,,,0.0000056430097,16.909602,36.719827,0.85088545,0
41069329.22,,5905,,6.2335,0.065,0.0000091,6.0597825,0.12820027,5.1505944,0.009517,7.9674979,0.02688,45.832328,0.06996,18.149381,8.4340322,0.063358231,94.656876,175.16423,0.1078,1,,,,0.0000056452266,16.888628,36.720964,0.84996358,0
41069524.91,,5905,,6.4369,0.065,0.0000091,6.2637743,0.13210112,5.2227716,0.009638,8.720985,0.02837,47.116429,0.07085,2.8042571,8.3532561,0.066639955,94.606885,180.22288,0.1107,1,,,,0.0000058557945,16.868064,39.234869,0.83380585,0
41069599.06,,5905,,6.4363,0.065,0.0000091,6.264309,0.13278673,5.2164135,0.01038,8.7233381,0.02837,47.07204,0.07632,1.7390695,8.3403744,0.068132938,94.480165,180.31146,0.1195,1,,,,0.0000058645954,16.706512,39.241567,0.83271971,0
41069673.13,,5905,,6.4363,0.065,0.0000091,6.2643346,0.13298726,5.2056321,0.0101,8.7234592,0.02837,46.9929,0.07425,2.120421,8.3385991,0.067546243,94.535201,180.4366,0.1166,1,,,,0.0000058534728,16.680749,39.241888,0.83099521,0
41069869.58,,5905,,6.6387,0.065,0.0000091,6.4691271,0.13638659,5.2666605,0.0102,9.5207284,0.03097,48.238823,0.07497,7.3431318,8.1638538,0.070063807,94.485388,185.61287,0.1196,1,,,,0.0000061329972,16.677198,41.849606,0.81412228,0
41069943.23,,5905,,6.6387,0.065,0.0000091,6.469026,0.1363572,5.2682558,0.01005,9.5204409,0.03097,48.250263,0.07389,25.353172,8.1794308,0.07039302,94.468527,185.59123,0.1179,1,,,,0.0000061235288,16.327708,41.848297,0.8143816,0
41070016.61,,5905,,6.6402,0.065,0.0000091,6.4692619,0.13634089,5.267267,0.01001,9.5211309,0.03097,48.243684,0.07356,23.196728,8.152249,0.069553541,94.518144,185.60961,0.1174,1,,,,0.0000061409297,16.358862,41.85135,0.81419906,0
41070212.02,,5905,,6.8453,0.065,0.000009,6.6738906,0.13983746,5.3283939,0.01077,10.359568,0.0352,49.531499,0.07917,22.455849,8.0670052,0.073801924,94.379933,190.74558,0.1283,1,,,,0.0000063708769,16.304498,44.540816,0.79839395,0
41070284.16,,5905,,6.8453,0.065,0.0000092,6.6748708,0.14031542,5.3294086,0.01088,10.367858,0.03525,49.547248,0.08001,38.824995,8.0455412,0.073413411,94.396998,190.76148,0.1297,1,,,,0.0000063890946,16.13401,44.5539,0.79842874,0
41070355.22,,5905,,6.8423,0.065,0.0000091,6.6741455,0.14037914,5.32627,0.01134,10.364964,0.03523,49.52128,0.08336,19.788042,8.0588842,0.073619681,94.391523,190.77821,0.1352,1,,,,0.0000063753843,16.091082,44.544218,0.79804523,0
41070549.55,,5905,,7.0483,0.065,0.0000091,6.8790765,0.14375938,5.402044,0.01201,11.243128,0.04051,50.9565,0.08833,11.456817,7.9972786,0.077623346,94.274704,195.71236,0.1449,1,,,,0.0000066091564,16.117768,47.321693,0.78528622,0
41070621.03,,5905,,7.0461,0.065,0.0000091,6.8797051,0.14488108,5.386364,0.0119,11.24593,0.04053,50.844031,0.08746,10.73303,7.9459557,0.076560506,94.328038,195.91999,0.144,1,,,,0.0000066344611,15.994557,47.330342,0.78293531,0
41070692.7,,5905,,7.0464,0.065,0.0000091,6.8786517,0.14435651,5.4016174,0.01222,11.241811,0.04051,50.952048,0.08987,14.47205,8.0178198,0.078443102,94.228172,195.70543,0.1474,1,,,,0.0000065937148,15.891911,47.315849,0.7852727,0
41070885.16,,5905,,7.2528,0.065,0.0000091,7.0839605,0.14809773,5.4693804,0.01264,12.155627,0.04594,52.364026,0.09291,40.552748,7.9144835,0.081193022,94.172971,200.71088,0.1544,1,,,,0.0000068602017,16.03564,50.182497,0.77207946,0
41070957.13,,5905,,7.2526,0.065,0.0000091,7.0843963,0.14834598,5.4766901,0.01235,12.15769,0.04595,52.419826,0.09081,18.909088,7.9093256,0.081184106,94.165842,200.63388,0.1506,1,,,,0.0000068724421,15.828967,50.188671,0.77306377,0
41071028.36,,5905,,7.2522,0.065,0.0000091,7.0838918,0.14834277,5.4797188,0.01257,12.15544,0.04594,52.439842,0.0924,9.1159117,7.9136577,0.081115845,94.171576,200.58263,0.1531,1,,,,0.0000068711272,15.818651,50.181524,0.77354636,0
41071221.33,,5905,,7.4556,0.065,0.0000091,7.2872205,0.15109824,5.5584062,0.01309,13.090421,0.05058,53.953298,0.09626,10.294217,7.8458261,0.084230112,94.095194,205.36163,0.161,1,,,,0.0000071270097,15.827315,53.103583,0.7627608,0
41071291.61,,5905,,7.4552,0.065,0.0000091,7.287225,0.15179735,5.584828,0.01302,13.091185,0.05059,54.148302,0.09573,3.6526627,7.8870079,0.083990238,94.128086,205.03739,0.1591,1,,,,0.0000071144834,15.691652,53.103648,0.76638611,0
41071362.75,,5905,,7.4559,0.065,0.0000091,7.2878375,0.15241364,5.5376759,0.01334,13.093455,0.0506,53.803932,0.0981,25.723926,7.7883542,0.08413806,94.070713,205.63498,0.1649,1,,,,0.000007160365,15.774016,53.112575,0.75985173,0
41071555.41,,5905,,7.6604,0.065,0.0000091,7.4918889,0.15388517,5.6442458,0.01395,14.060149,0.05423,55.55408,0.1025,15.655225,7.8003794,0.08805898,93.974304,210.05362,0.1727,1,,,,0.0000073797494,15.576708,56.128399,0.75338088,0
41071626.44,,5905,,7.6563,0.065,0.0000091,7.4926561,0.15563436,5.6397657,0.01398,14.064576,0.05425,55.525571,0.1028,51.966612,7.7833693,0.087509602,94.002637,210.13074,0.1734,1,,,,0.0000073906333,15.600759,56.139895,0.75270581,0
41071696.55,,5905,,7.6575,0.065,0.0000091,7.4923258,0.15524001,5.6466787,0.0141,14.063177,0.05424,55.574993,0.1036,25.277363,7.8077382,0.089292198,93.894077,210.0357,0.1745,1,,,,0.0000073792932,15.566739,56.134946,0.75366166,0
41071887.91,,5905,,7.864,0.065,0.000009,7.6957492,0.15812876,5.7410754,0.0144,15.056126,0.05743,57.261903,0.1058,22.922941,7.7893639,0.092272466,93.842411,214.5494,0.1791,1,,,,0.0000076166022,15.615476,59.224556,0.74600604,0
41071958.11,,5905,,7.8604,0.065,0.0000091,7.6964334,0.15934263,5.7395592,0.01445,15.059853,0.05744,57.254483,0.1062,45.71511,7.7625217,0.091535341,93.872362,214.58737,0.1797,1,,,,0.0000076404833,15.578728,59.235087,0.74574272,0
41072028.52,,5905,,7.8651,0.065,0.0000091,7.696185,0.15881667,5.7420972,0.01444,15.057875,0.05743,57.271164,0.1061,4.4784761,7.7285709,0.090331944,93.925072,214.54882,0.1795,1,,,,0.0000076738969,15.525043,59.231264,0.74609657,0
41072219.67,,5905,,8.0667,0.065,0.0000091,7.9003391,0.16074944,5.8502085,0.01513,16.084166,0.06085,59.092241,0.1112,27.79278,7.747724,0.095260845,93.757673,218.87497,0.1884,1,,,,0.0000078995041,15.457142,62.415358,0.74050094,0
41072290.45,,5905,,8.0672,0.065,0.0000092,7.9013891,0.16255731,5.8520704,0.01504,16.090804,0.06088,59.112566,0.1106,31.172775,7.7688229,0.095424456,93.764276,218.88084,0.1872,1,,,,0.0000078804358,15.495448,62.43195,0.74063817,0
41072361.38,,5905,,8.0672,0.065,0.0000091,7.9013489,0.16283148,5.851356,0.01523,16.090585,0.06088,59.107095,0.1119,25.033127,7.7550592,0.095151012,93.7715,218.88863,0.1895,1,,,,0.0000078933353,15.537646,62.431315,0.74055152,0
41072553.97,,5905,,8.2719,0.065,0.0000091,8.1044449,0.1646268,5.9535232,0.01604,17.141451,0.06516,60.909048,0.1179,6.7997974,7.7323696,0.098846803,93.652475,223.22323,0.2002,1,,,,0.0000081565239,15.510118,65.682027,0.73459975,0
41072624.27,,5905,,8.2699,0.065,0.0000091,8.1052665,0.16600102,5.9779986,0.01567,17.147,0.06518,61.094529,0.1152,10.940966,7.7755925,0.097966729,93.733209,222.94077,0.1945,1,,,,0.0000081326323,15.464739,65.695346,0.73754497,0
41072694.67,,5905,,8.2704,0.065,0.0000091,8.1054982,0.16647014,5.9657969,0.01557,17.147902,0.06519,61.00573,0.1145,58.921198,7.7300235,0.097248918,93.748788,223.09904,0.1938,1,,,,0.0000081676204,15.551185,65.699101,0.73601854,0
41072886.11,,5905,,8.4751,0.065,0.0000091,8.3092391,0.16780815,6.0934838,0.01684,18.234581,0.07068,63.031105,0.1238,31.000751,7.7762925,0.10300066,93.540127,227.0981,0.2089,1,,,,0.0000083922184,15.460047,69.043455,0.73333836,0
41072956.42,,5905,,8.4765,0.065,0.0000091,8.3109222,0.17010199,6.0872479,0.01639,18.244665,0.07074,62.995345,0.1205,45.36328,7.7532974,0.10148604,93.621261,227.22164,0.2035,1,,,,0.0000084081711,15.552585,69.071428,0.73243953,0
41073027.09,,5905,,8.4749,0.065,0.0000091,8.3107927,0.16984991,6.0952636,0.0166,18.244201,0.07074,63.053809,0.122,51.272031,7.7755353,0.10267705,93.560594,227.11845,0.2058,1,,,,0.0000083950361,15.506595,69.069275,0.73341543,0
41073221.2,,5905,,8.6788,0.065,0.0000092,8.5138386,0.17170315,6.2301512,0.01753,19.360455,0.077,65.161695,0.1289,39.857033,7.7918144,0.10585585,93.486346,230.9759,0.2163,1,,,,0.0000086548173,15.551071,72.485448,0.7317676,0
41073291.83,,5905,,8.6788,0.065,0.0000091,8.5151546,0.17367921,6.2356834,0.01758,19.369035,0.07705,65.210945,0.1293,24.69593,7.7954947,0.10518507,93.529546,230.94327,0.2167,1,,,,0.0000086552461,15.583629,72.507859,0.73230418,0
41073363.2,,5905,,8.6774,0.065,0.0000091,8.5149603,0.17364311,6.2357458,0.01776,19.367751,0.07704,65.21012,0.1306,26.21767,7.7854186,0.10468727,93.551691,230.93723,0.2189,1,,,,0.0000086652744,15.590989,72.504548,0.73232824,0
41073555.28,,5905,,8.8804,0.065,0.0000091,8.7188893,0.17504299,6.3981374,0.01871,20.524853,0.0836,67.561052,0.1376,18.79527,7.8529817,0.10854019,93.464981,234.45028,0.2281,1,,,,0.0000088990268,15.570837,76.019031,0.73382482,0
41073625.55,,5905,,8.884,0.065,0.0000091,8.7201509,0.17777479,6.388407,0.01865,20.533687,0.08365,67.498352,0.1371,30.956106,7.835064,0.10855259,93.454789,234.6032,0.2279,1,,,,0.0000089112528,15.705963,76.041031,0.73260281,0
41073695.41,,5905,,8.884,0.065,0.0000091,8.7200887,0.17773753,6.3930541,0.01874,20.533782,0.08365,67.532611,0.1378,48.499748,7.8603748,0.10984712,93.395872,234.54467,0.2287,1,,,,0.0000088900851,15.670128,76.039947,0.73314095,0
41073889.41,,5905,,9.0884,0.065,0.0000091,8.9248976,0.17915866,6.5449715,0.01987,21.732812,0.09001,69.848468,0.1461,53.380502,7.8703567,0.112424,93.34432,238.18154,0.2405,1,,,,0.0000091796626,15.72075,79.653797,0.73333855,0
41073961.02,,5905,,9.0865,0.065,0.0000091,8.9253272,0.18106056,6.5655424,0.02018,21.737245,0.09003,70.00413,0.1483,15.996991,7.9008124,0.11356342,93.294486,237.94398,0.2432,1,,,,0.0000091676881,15.740713,79.661466,0.73560804,0
41074032.67,,5905,,9.0861,0.065,0.0000091,8.9260868,0.18143822,6.5472006,0.01979,21.741315,0.09005,69.873359,0.1455,10.045364,7.8579543,0.11270098,93.31751,238.18624,0.2395,1,,,,0.0000091987553,15.801625,79.675025,0.73349059,0
41074226.41,,5905,,9.2929,0.065,0.0000091,9.1284004,0.18177428,6.7222549,0.02094,22.964098,0.09566,72.383061,0.1539,34.135353,7.8941432,0.11571257,93.249815,241.45181,0.2502,1,,,,0.0000094833681,15.715909,83.327693,0.73641105,0
41074297.48,,5905,,9.2915,0.065,0.0000091,9.1302194,0.18422869,6.7102287,0.02093,22.977087,0.09572,72.307639,0.1538,35.730185,7.8968725,0.11618899,93.23086,241.64411,0.2507,1,,,,0.0000094707053,15.788286,83.360905,0.73494715,0
41074368.84,,5905,,9.2924,0.065,0.0000091,9.1300341,0.18454163,6.7150196,0.02116,22.976369,0.09571,72.342141,0.1555,3.3662224,7.9107017,0.11610899,93.245297,241.58172,0.2532,1,,,,0.0000094580784,15.793745,83.357522,0.7354868,0
41074561.86,,5905,,9.4945,0.065,0.0000091,9.3336973,0.1855741,6.9163309,0.02214,24.245703,0.1008,75.091425,0.1628,28.615263,7.9916858,0.1195117,93.184479,244.55087,0.2604,1,,,,0.000009716233,15.821403,87.117906,0.74100656,0
41074633.27,,5905,,9.4946,0.065,0.0000091,9.3354146,0.1886339,6.9174315,0.02221,24.258628,0.1009,75.11244,0.1633,18.827182,7.979937,0.11945386,93.178766,244.5829,0.2612,1,,,,0.0000097334774,15.983372,87.149965,0.74098814,0
41074704.47,,5905,,9.4935,0.065,0.0000091,9.3354616,0.18852343,6.9176245,0.02218,24.258928,0.1009,75.11416,0.163,23.795548,7.9839612,0.11966139,93.17033,244.58185,0.2608,1,,,,0.0000097292296,15.959874,87.150844,0.74100509,0
41074897.23,,5905,,9.6994,0.065,0.000009,9.5364445,0.18905289,7.1193172,0.02292,25.54387,0.1057,77.881855,0.1685,30.534106,8.0330218,0.12165586,93.160423,247.46538,0.265,1,,,,0.000010021777,15.967922,90.943773,0.7465379,0
41074968.38,,5905,,9.6988,0.065,0.0000091,9.5377239,0.19205315,7.1115923,0.02254,25.554747,0.1058,77.835941,0.1657,31.91663,8.0478238,0.1223557,93.13779,247.58816,0.261,1,,,,0.0000099983014,16.066044,90.968176,0.74562783,0
41075040.28,,5905,,9.6994,0.065,0.0000091,9.5383375,0.19215641,7.1168855,0.02327,25.558792,0.1058,77.878901,0.1711,28.4005,8.0444401,0.12271766,93.113098,247.54269,0.2692,1,,,,0.000010009436,16.095648,90.979881,0.7461348,0
41075234.27,,5905,,9.9011,0.065,0.0000091,9.7402021,0.19248256,7.3567023,0.02458,26.880837,0.111,80.963969,0.1807,13.017967,8.1665307,0.12828679,92.955445,250.0044,0.2779,1,,,,0.000010254911,16.08888,94.871537,0.75529257,0
41075307.13,,5905,,9.9021,0.065,0.0000091,9.7433715,0.19688609,7.3192122,0.02328,26.894453,0.111,80.701975,0.1712,41.341766,8.1116607,0.12472647,93.11871,250.51202,0.2651,1,,,,0.000010280994,16.333061,94.933289,0.75119913,0
41075380.64,,5905,,9.9026,0.065,0.0000091,9.7427376,0.1959117,7.3342368,0.02345,26.889934,0.111,80.80791,0.1724,35.223364,8.1263545,0.12589867,93.060994,250.32455,0.2663,1,,,,0.000010279405,16.223321,94.920936,0.75279014,0
41075577.66,,5905,,10.1058,0.065,0.0000091,9.9737441,0.19811249,7.6128532,0.02565,28.43924,0.1177,84.405477,0.1885,1.5047349,8.4065456,0.1346865,92.874869,253.09475,0.2836,1,,,,0.00001038481,16.252709,99.475571,0.76328941,0
41075652.69,,5905,,10.1058,0.065,0.0000091,9.9858554,0.20408285,7.6297252,0.02583,28.525732,0.1181,84.616004,0.1899,2.080811,8.4026267,0.135709,92.819848,253.21516,0.2851,1,,,,0.000010418296,16.813091,99.717308,0.76405325,0
41075727.36,,5905,,10.1063,0.065,0.0000091,9.9950446,0.20442852,7.6210529,0.02554,28.587813,0.1184,84.614331,0.1878,2.5516688,8.3954041,0.13492374,92.863804,253.54427,0.2826,1,,,,0.000010423953,16.805253,99.900916,0.76248314,0
41075924.64,,5905,,10.3103,0.065,0.0000091,10.220454,0.20532961,7.9132862,0.02905,30.129498,0.1264,88.304382,0.2136,0.70166098,8.5879764,0.14162164,92.71799,256.03037,0.3126,1,,,,0.000010638909,16.790808,104.45768,0.77425975,0
41075999.72,,5905,,10.3114,0.065,0.0000091,10.23592,0.21021805,7.8989139,0.02862,30.2386,0.127,88.307826,0.2104,0.72106587,8.5138341,0.14060383,92.721663,256.57322,0.3092,1,,,,0.000010730456,17.175953,104.77405,0.77168581,0
41076075.31,,5905,,10.3101,0.065,0.0000091,10.246144,0.20954604,7.9103162,0.02723,30.308273,0.1274,88.461323,0.2002,1.9787601,8.5098607,0.13908153,92.798922,256.70604,0.2939,1,,,,0.000010749745,17.027668,104.98347,0.7720286,0
41076272.72,,5905,,10.5147,0.065,0.0000091,10.46156,0.20977578,8.1358183,0.02806,31.808647,0.1359,91.619486,0.2062,11.12146,8.4985046,0.14037903,92.774218,259.65902,0.2978,1,,,,0.000011144715,17.019721,109.44423,0.77768692,0
41076348.84,,5905,,10.5136,0.065,0.0000091,10.465721,0.21185485,8.1380515,0.02806,31.839249,0.1361,91.666505,0.2063,14.523622,8.4771225,0.1402839,92.762717,259.73853,0.2978,1,,,,0.000011179023,16.997009,109.53131,0.77759113,0
41076423.7,,5905,,10.5149,0.065,0.0000091,10.467686,0.21142245,8.1381256,0.02783,31.852219,0.1362,91.68002,0.2046,158.94116,8.4550557,0.13951637,92.784398,259.78651,0.2954,1,,,,0.000011208548,16.954245,109.57244,0.77745223,0
41076621.38,,5905,,10.7179,0.065,0.0000092,10.67216,0.21144708,8.4121048,0.02933,33.307559,0.1447,95.14953,0.2156,108.9525,8.5688307,0.14330988,92.716414,261.95385,0.3037,1,,,,0.000011479118,16.910111,113.89499,0.78822892,0
41076696.78,,5905,,10.718,0.065,0.0000091,10.675351,0.21549596,8.4023739,0.0295,33.333309,0.1449,95.103744,0.2169,70.534189,8.5457642,0.14205116,92.765376,262.13331,0.3061,1,,,,0.000011501294,17.137661,113.96312,0.78708174,0
41076773.05,,5905,,10.7178,0.065,0.0000091,10.674553,0.21524484,8.3996616,0.02975,33.327452,0.1449,95.077948,0.2187,8.8752202,8.5450523,0.14274548,92.730025,262.14192,0.3088,1,,,,0.00001150109,17.091528,113.94608,0.78688649,0
41076970.03,,5905,,10.921,0.065,0.0000091,10.873628,0.21542286,8.6522473,0.03108,34.772579,0.1532,98.379969,0.2285,104.71345,8.6385221,0.14501666,92.726193,264.40653,0.3158,1,,,,0.000011768558,17.090105,118.23578,0.79570935,0
41077046.33,,5905,,10.9211,0.065,0.0000091,10.867063,0.21523168,8.4263972,0.04263,34.694911,0.1527,96.641954,0.3134,0.42376585,7.8366878,0.12020792,93.401489,266.58696,0.4481,1,,,,0.000012695694,17.277044,118.09306,0.77540705,0
41077117.23,,5905,,10.9232,0.065,0.0000091,10.837483,0.2071542,8.6621295,0.03215,34.515153,0.1517,98.195193,0.2363,16.494622,8.7628316,0.14872166,92.625423,263.42737,0.3251,1,,,,0.000011587791,15.673376,117.45104,0.79927502,0
41077316.91,,5905,,11.1262,0.065,0.0000091,11.079532,0.22176489,8.9488831,0.03214,36.295639,0.1614,102.08376,0.2363,4.4185098,8.8495274,0.15189428,92.586888,266.40301,0.3181,1,,,,0.000011926026,17.525663,122.75603,0.80769506,0
41077394.73,,5905,,11.1267,0.065,0.0000091,11.085701,0.22549166,8.9467737,0.03169,36.343991,0.1616,102.11661,0.233,20.020913,8.8078448,0.15023517,92.63662,266.57228,0.314,1,,,,0.000011982998,17.699055,122.89276,0.80705531,0
41077472.14,,5905,,11.1265,0.065,0.0000091,11.087659,0.22480149,8.9496827,0.0316,36.357383,0.1617,102.15138,0.2323,96.719117,8.7820011,0.14901102,92.674921,266.59048,0.313,1,,,,0.000012020113,17.61569,122.93618,0.80717514,0
41077672.09,,5905,,11.3303,0.065,0.0000091,11.291054,0.22454954,9.2318074,0.03323,37.899361,0.1691,105.76741,0.2443,39.623125,8.8911877,0.15290866,92.60205,268.68678,0.3216,1,,,,0.000012294138,17.564002,127.48791,0.81762138,0
41077750.25,,5905,,11.329,0.065,0.0000091,11.292889,0.22851133,9.2341458,0.03306,37.916655,0.1691,105.8019,0.243,36.242691,8.8809724,0.15240402,92.618336,268.70775,0.3199,1,,,,0.00001231127,17.782375,127.52934,0.81769563,0
41077828.22,,5905,,11.3302,0.065,0.0000091,11.29294,0.22849721,9.2314026,0.0331,37.917217,0.1691,105.78229,0.2433,74.724493,8.8888993,0.15263019,92.614764,268.73557,0.3204,1,,,,0.000012298135,17.761945,127.53049,0.81744904,0
41078029.23,,5905,,11.5339,0.065,0.0000091,11.494985,0.22873224,9.5312562,0.0346,39.48204,0.1757,109.5515,0.2544,114.16886,9.0225394,0.15705123,92.534865,270.6444,0.3267,1,,,,0.000012550044,17.777799,132.13467,0.82916649,0
41078107.41,,5905,,11.5341,0.065,0.0000091,11.498517,0.23302506,9.5304021,0.03469,39.512629,0.1758,109.57581,0.255,36.494035,8.9896706,0.15536268,92.589708,270.73564,0.3277,1,,,,0.000012595167,18.045079,132.21588,0.82883752,0
41078185.97,,5905,,11.5341,0.065,0.0000091,11.498163,0.23272498,9.5310493,0.03454,39.509833,0.1758,109.57778,0.2539,44.295039,8.9992007,0.15566973,92.582657,270.72118,0.3262,1,,,,0.000012582519,17.979341,132.20774,0.82891933,0
41078387.56,,5905,,11.7384,0.065,0.0000091,11.699457,0.23276978,9.8324994,0.03618,41.098118,0.1818,113.38219,0.266,63.562463,9.1342589,0.15965377,92.525864,272.61625,0.3336,1,,,,0.000012827882,17.998401,136.8773,0.84042353,0
41078466.14,,5905,,11.7375,0.065,0.0000091,11.702289,0.23755424,9.8274411,0.03628,41.124302,0.1819,113.37118,0.2668,26.802667,9.100089,0.158821,92.53956,272.729,0.3348,1,,,,0.000012873616,18.268518,136.94357,0.83978794,0
41078545.2,,5905,,11.7381,0.065,0.0000091,11.70207,0.23700162,9.8397578,0.03606,41.122678,0.1819,113.46011,0.2651,30.78307,9.1271542,0.15919194,92.541199,272.61007,0.3322,1,,,,0.000012845794,18.200178,136.93845,0.84085616,0
41078748.03,,5905,,11.941,0.065,0.0000091,11.902812,0.23698665,10.157589,0.03727,42.733216,0.1875,117.40719,0.274,119.74589,9.2625002,0.16265739,92.506446,274.36358,0.3347,1,,,,0.000013098583,18.254308,141.67694,0.8533772,0
41078828.02,,5905,,11.9426,0.065,0.0000091,11.906057,0.24218376,10.153082,0.03658,42.751229,0.1876,117.39207,0.2689,17.034561,9.2454175,0.16159401,92.543369,274.47897,0.3288,1,,,,0.000013118536,18.525,141.75419,0.8527661,0
41078908.36,,5905,,11.9422,0.065,0.0000091,11.905766,0.24189744,10.149779,0.03685,42.748814,0.1876,117.36538,0.2709,18.821088,9.2513363,0.16209056,92.526053,274.50203,0.3314,1,,,,0.000013108155,18.490835,141.74726,0.85250958,0
41079112.17,,5905,,12.1452,0.065,0.0000091,12.107518,0.2416404,10.47585,0.0381,44.391657,0.193,121.40535,0.2801,53.218999,9.3950064,0.16594635,92.480262,276.22676,0.334,1,,,,0.000013353007,18.502673,146.59198,0.8652352,0
41079192.72,,5905,,12.1451,0.065,0.0000091,12.110468,0.24631338,10.487828,0.03813,44.420215,0.1931,121.52196,0.2803,21.893225,9.3909679,0.16619918,92.46454,276.18884,0.3339,1,,,,0.000013372731,18.790013,146.66343,0.86601348,0
41079273.64,,5905,,12.1447,0.065,0.0000091,12.110658,0.24624824,10.47861,0.038,44.421051,0.1931,121.45503,0.2794,12.119251,9.3681174,0.16523155,92.491985,276.27415,0.3332,1,,,,0.000013395948,18.781936,146.66804,0.86523871,0
41079478.13,,5905,,12.349,0.065,0.0000091,12.312306,0.24561415,10.818751,0.03951,46.08519,0.1985,125.61973,0.2905,70.862417,9.5312806,0.16978619,92.429266,277.89926,0.3375,1,,,,0.000013620593,18.736235,151.59288,0.87869416,0
41079560.13,,5905,,12.349,0.065,0.000009,12.316242,0.25066231,10.82547,0.03944,46.122064,0.1986,125.706,0.29,18.038768,9.5068975,0.16890489,92.449457,277.93057,0.3367,1,,,,0.000013663548,19.062561,151.68981,0.87895889,0
41079642.23,,5905,,12.3489,0.065,0.0000091,12.315353,0.25023528,10.820105,0.03978,46.11384,0.1986,125.65833,0.2924,6.1020143,9.4911069,0.16832869,92.463298,277.95645,0.3398,1,,,,0.000013680098,19.013795,151.66793,0.87858663,0
41079846.61,,5905,,12.5543,0.065,0.0000091,12.51569,0.24947335,11.168405,0.04093,47.786321,0.204,129.89136,0.3009,31.399754,9.654145,0.17242072,92.420255,279.51047,0.3406,1,,,,0.000013903648,18.982214,156.64249,0.89235234,0
41079928.05,,5905,,12.554,0.065,0.0000091,12.519004,0.2550166,11.172107,0.04097,47.819692,0.2041,129.95194,0.3012,76.788726,9.6546767,0.17261585,92.41304,279.55361,0.3409,1,,,,0.000013909718,19.30829,156.72546,0.89241179,0
41080009.86,,5905,,12.5519,0.065,0.0000091,12.518772,0.25483442,11.171593,0.04108,47.817032,0.2041,129.9455,0.302,21.522729,9.6346462,0.17210328,92.419747,279.55272,0.3418,1,,,,0.00001393751,19.309353,156.71965,0.89238726,0
41080216.41,,5905,,12.7569,0.065,0.0000091,12.720145,0.2539071,11.512114,0.04276,49.517427,0.2098,134.14926,0.3144,38.890456,9.7819961,0.17610529,92.372485,281.22073,0.3474,1,,,,0.000014173144,19.269292,161.80209,0.90503009,0
41080300.52,,5905,,12.7574,0.065,0.0000091,12.723081,0.25921979,11.533279,0.0417,49.533972,0.2099,134.3214,0.3066,15.80194,9.7760332,0.17529808,92.398988,281.11346,0.338,1,,,,0.000014198729,19.563992,161.87679,0.90648477,0
41080383.48,,5905,,12.7574,0.065,0.0000091,12.723035,0.2590137,11.537606,0.04151,49.533888,0.2099,134.35312,0.3052,19.736631,9.7970122,0.17545351,92.407559,281.07731,0.3363,1,,,,0.000014171228,19.552066,161.87562,0.90682809,0
41080591.36,,5905,,12.9609,0.065,0.0000091,12.925624,0.25879127,11.901752,0.04299,51.268166,0.2158,138.76444,0.316,60.089625,9.9492146,0.17883822,92.387567,282.61039,0.3394,1,,,,0.000014412824,19.594024,167.07176,0.92078738,0
41080676.56,,5905,,12.9611,0.065,0.0000091,12.928592,0.2639806,11.903813,0.04304,51.298606,0.2159,138.81003,0.3164,31.287818,9.934667,0.17894871,92.372863,282.65895,0.3399,1,,,,0.000014439521,19.898429,167.14848,0.92073551,0
41080761.16,,5905,,12.9611,0.065,0.0000091,12.928557,0.26361335,11.90642,0.04304,51.2977,0.2159,138.82829,0.3164,21.382172,9.9265257,0.17861056,92.380392,282.63757,0.3397,1,,,,0.000014452837,19.869334,167.14759,0.92093961,0
41080969.19,,5905,,13.1651,0.065,0.0000091,13.129799,0.26249755,12.278912,0.0447,53.045557,0.222,143.31453,0.3286,72.990479,10.073624,0.1821168,92.350956,284.1046,0.3439,1,,,,0.000014703096,19.853051,172.39163,0.93519416,0
41081054.23,,5905,,13.1654,0.065,0.0000091,13.132962,0.26772979,12.292701,0.04455,53.078855,0.2222,143.44921,0.3275,56.712509,10.080824,0.18242796,92.342292,284.06673,0.3424,1,,,,0.00001470717,20.147248,172.47469,0.93601897,0
41081138.56,,5905,,13.165,0.065,0.0000091,13.132728,0.26792718,12.280959,0.04497,53.076356,0.2222,143.36038,0.3306,13.749605,10.057985,0.18180403,92.353167,284.15218,0.346,1,,,,0.000014730371,20.161647,172.46854,0.93514148,0
41081347.06,,5905,,13.369,0.065,0.0000091,13.333021,0.26649692,12.664127,0.04638,54.845105,0.2285,147.94601,0.341,63.792794,10.222098,0.18602932,92.306465,285.5465,0.3478,1,,,,0.000014960017,20.115971,177.76945,0.94983176,0
41081434.05,,5905,,13.3684,0.065,0.0000091,13.336317,0.27260395,12.664885,0.04567,54.866035,0.2286,147.97251,0.3358,8.2687608,10.205317,0.18424465,92.367792,285.6114,0.3425,1,,,,0.000014982899,20.444196,177.85735,0.94965384,0
41081520.94,,5905,,13.3673,0.065,0.0000091,13.336397,0.27195027,12.657742,0.04523,54.865943,0.2286,147.91991,0.3325,33.384257,10.197324,0.18459044,92.349007,285.66683,0.3395,1,,,,0.000014990425,20.410634,177.85949,0.94911258,0
41081733.33,,5905,,13.5731,0.065,0.0000091,13.53735,0.2708967,13.047971,0.04691,56.672777,0.2352,152.59553,0.3449,128.95386,10.361847,0.18834406,92.322464,287.05113,0.3432,1,,,,0.000015219863,20.394648,183.25986,0.96384966,0
